Repository: ganeshgowri-ASA/test-protocols

# ☀️ SolarEdge LIMS - Solar PV Testing Intelligence Platform

> **The World's First AI-Powered Solar Testing Management System**
---

## 🌟 The Vision

**SolarEdge LIMS** transforms solar PV module testing from manual chaos into intelligent automation. Built for the next generation of solar testing laboratories, this platform combines:

- 🧠 **AI-Powered Protocol Generation** - 54 international standards automated
- 🔬 **Intelligent Test Execution** - Real-time data capture and analysis
- 📈 **Advanced Analytics** - Predictive quality insights
- 📱 **QR Code Traceability** - Complete sample lifecycle tracking
- 📄 **Automated Reporting** - One-click compliance reports
- 🔒 **Enterprise Security** - Role-based access control

---

## 🚀 Why SolarEdge LIMS?

### The Problem
Traditional solar testing labs struggle with:
- ❌ Manual protocol creation (hours per test)
- ❌ Disconnected systems (Excel, Word, email)
- ❌ Data loss and traceability gaps
- ❌ Compliance nightmares (audit failures)
- ❌ Inefficient equipment utilization
- ❌ Slow turnaround times (weeks)

### Database
- **PostgreSQL** - Production database (Railway)
- **SQLite** - Development/testing

## 💬 Community

- **GitHub Discussions**: [Ask questions, share ideas](https://github.com/ganeshgowri-ASA/test-protocols/discussions)
- **LinkedIn**: [Follow for updates](#)
- **Twitter**: [@SolarEdgeLIMS](#)
- **Email**: support@solaredgelims.com

---

# PV Test Protocol Framework Documentation

## Overview

The PV Test Protocol Framework is a modular, JSON-based system for managing and executing photovoltaic module test protocols according to international standards (IEC 61215, UL 1703, ASTM, etc.).

## Architecture

### System Components

```
┌─────────────────────────────────────────────────────────────┐
│                     GenSpark/Streamlit UI                    │
│  Protocol Selection │ Test Runner │ Monitoring │ Reports    │
└──────────────────────────┬──────────────────────────────────┘
                           │
┌──────────────────────────┴──────────────────────────────────┐
│                     Python Core Framework                    │
│  ProtocolLoader │ TestExecutor │ ResultAnalyzer            │
└──────────────────────────┬──────────────────────────────────┘
                           │
┌──────────────────────────┴──────────────────────────────────┐
│                      Database Layer (PostgreSQL)             │
│  Protocols │ TestRuns │ Measurements │ Results              │
└──────────────────────────┬──────────────────────────────────┘
                           │
┌──────────────────────────┴──────────────────────────────────┐
│                        Integrations                          │
│  LIMS │ QMS │ Project Management │ Email Notifications     │
└─────────────────────────────────────────────────────────────┘
```

### Key Features

- **JSON-Based Protocols**: Human-readable, version-controlled protocol definitions
- **Real-Time Data Collection**: Continuous measurement logging and monitoring
- **Automated Analysis**: Statistical analysis and pass/fail determination
- **Flexible UI**: GenSpark/Streamlit-based web interface
- **Database-Backed**: PostgreSQL for robust data storage
- **Standards Compliance**: Built for IEC 61215, UL 1703, and other standards
- **Integration Ready**: LIMS, QMS, and project management integrations

### Prerequisites

- Python 3.9+
- PostgreSQL 12+
- pip or conda

# Clone repository
git clone https://github.com/ganeshgowri-ASA/test-protocols.git
cd test-protocols

# Run tests
pytest tests/

# Start UI
streamlit run src/test_protocols/ui/streamlit_app.py
```

### Configuration

1. **Database Configuration** (`config/database_config.yaml`)
```yaml
database:
  host: localhost
  port: 5432
  name: test_protocols
  user: postgres
  password: ${DB_PASSWORD}
```

2. **UI Configuration** (`config/genspark_ui_config.yaml`)
```yaml

# Save to database

### Analyzing Results

```python
from test_protocols.core.result_analyzer import ResultAnalyzer

# Analyze results
analyzer = ResultAnalyzer(test_run)
analysis = analyzer.analyze_test()

# Export data
data_dict = analyzer.export_to_dict()
```

## Database Schema

#### `measurements`
Stores measurement data points

| Column | Type | Description |
|--------|------|-------------|
| measurement_id | VARCHAR(36) | Primary key |
| test_run_id | VARCHAR(100) | Foreign key to test_runs |
| measurement_type | VARCHAR(100) | Type of measurement |
| value | FLOAT | Measured value |
| unit | VARCHAR(50) | Unit of measurement |
| timestamp | TIMESTAMP | Measurement timestamp |

See [`database/schema.sql`](../src/test_protocols/database/schema.sql) for complete schema.

#### `ResultAnalyzer`
Analyzes test results

```python
from test_protocols.core.result_analyzer import ResultAnalyzer

analyzer = ResultAnalyzer(test_run)
analysis = analyzer.analyze_test()
report = analyzer.generate_report_markdown()
```

File: docs/protocols/LID-001.md
# LID-001: Light-Induced Degradation Test Protocol

## Overview

**Protocol ID:** LID-001
**Version:** 1.0.0
**Category:** Degradation
**Status:** Active

### Purpose

The LID-001 protocol evaluates Light-Induced Degradation (LID) in crystalline silicon photovoltaic modules. LID is an initial power loss that occurs when PV modules are first exposed to sunlight, primarily caused by the formation of boron-oxygen defect complexes in p-type silicon wafers.

### Applicable Standards

- IEC 61215-2:2021 (Clause 10.19) - Terrestrial photovoltaic (PV) modules - Design qualification and type approval - Part 2: Test procedures
- IEC 61215-1:2021 - Part 1: Test requirements
- IEC TS 63202-1:2019 - Photovoltaic cells - Part 1: Measurement of light-induced degradation

## Test Procedure

### 1. Pre-Test Conditioning

**Duration:** Minimum 12 hours

1. Store the module in complete darkness
2. Maintain room temperature (20-25°C)
3. Allow module to stabilize thermally and electrically

### 2. Initial Characterization

**Duration:** 1.5 hours

1. Perform three I-V measurements under Standard Test Conditions (STC):
   - Irradiance: 1000 W/m² ± 2%
   - Spectrum: AM1.5G
   - Module temperature: 25°C ± 2°C

2. Time interval between measurements: 30 minutes

3. Measure the following parameters:
   - Open-circuit voltage (Voc)
   - Short-circuit current (Isc)
   - Maximum power (Pmax)
   - Voltage at maximum power (Vmp)
   - Current at maximum power (Imp)
   - Fill factor (FF)

4. Calculate baseline power as the average of three Pmax measurements

### 3. Light Exposure Phase

**Duration:** 168 hours (7 days)

1. Subject module to continuous illumination:
   - Irradiance: 1000 W/m²
   - Spectrum: AM1.5G
   - Module temperature: 25°C ± 2°C

2. Perform I-V measurements at the following intervals:
   - 0.5 hours (30 minutes)
   - 1 hour
   - 2 hours
   - 4 hours
   - 8 hours
   - 24 hours (1 day)
   - 48 hours (2 days)
   - 72 hours (3 days)
   - 96 hours (4 days)
   - 120 hours (5 days)
   - 144 hours (6 days)
   - 168 hours (7 days)

3. For each measurement, record:
   - All electrical parameters (Voc, Isc, Pmax, Vmp, Imp, FF)
   - Environmental conditions (irradiance, temperature)
   - Timestamp and elapsed time
   - Operator and any observations

### 4. Post-Exposure Recovery (Optional)

**Duration:** 24 hours + measurement time

1. Store module in darkness for 24 hours at room temperature

2. Perform two I-V measurements at 1-hour intervals

3. Calculate recovery percentage:
   ```
   Recovery (%) = 100 × (P_recovered - P_degraded) / (P_initial - P_degraded)
   ```

## Calculations

### Power Degradation

The power degradation at each measurement point is calculated as:

```
ΔP(%) = 100 × (P_initial - P_current) / P_initial
```

Where:
- `P_initial` = Average of three initial Pmax measurements (baseline)
- `P_current` = Current Pmax measurement

### Fill Factor

```
FF = Pmax / (Voc × Isc)
```

### Stabilization Detection

Degradation is considered stabilized when the change in degradation between consecutive measurements falls below the threshold for N consecutive points:

```
|ΔP(t) - ΔP(t-1)| < 0.5% for 3 consecutive measurements
```

### Degradation Rate

Linear regression is applied to calculate the degradation rate:

```
rate (%/hour) = slope of ΔP vs. time
```

## Acceptance Criteria

### Typical Degradation Range

For standard p-type crystalline silicon modules:
- **Typical:** 1.0% - 3.0%
- **Maximum allowable:** 5.0%

### Stabilization Criteria

- Change between consecutive measurements: < 0.5%
- Minimum consecutive stable points: 3
- Typical stabilization time: 48-96 hours

### Environmental Conditions Tolerance

- **Irradiance:** 1000 W/m² ± 2%
- **Temperature:** 25°C ± 2°C
- **Spectrum:** AM1.5G

### Measurement Uncertainty

- Maximum acceptable: 1.5%

## Quality Control

### Automated QC Checks

The system performs the following automated checks:

1. **Measurement Range Validation**
   - Voc: 0-100 V
   - Isc: 0-20 A
   - Pmax: 0-500 W
   - Fill Factor: 0.50-0.85

2. **Environmental Conditions**
   - Irradiance within ±2% of 1000 W/m²
   - Temperature within ±2°C of 25°C

3. **Data Completeness**
   - Minimum 95% of expected measurements
   - All required fields present

4. **Measurement Repeatability**
   - Coefficient of variation for initial measurements < 2%

5. **Degradation Limits**
   - Warning if degradation > 3%
   - Error if degradation > 5%

## Data Analysis

### Degradation Curves

The analysis generates the following charts:

1. **Power vs. Time**
   - Shows Pmax evolution over the test duration
   - Includes baseline reference line

2. **Degradation vs. Time**
   - Shows percentage power loss over time
   - Highlights stabilization point if detected

3. **Environmental Conditions**
   - Irradiance and temperature monitoring
   - Verification of test conditions compliance

### Statistical Analysis

- Mean degradation
- Standard deviation
- Maximum degradation point
- Stabilization time
- Degradation rate (linear fit)
- R² value for degradation fit

## Reporting

### Test Report Contents

1. **Sample Information**
   - Module ID, manufacturer, model
   - Technology type (mono-Si, poly-Si, etc.)
   - Rated specifications

2. **Test Summary**
   - Baseline power
   - Maximum degradation
   - Final degradation
   - Stabilization status and time

3. **Degradation Analysis**
   - Time-series degradation data
   - Degradation rate
   - Comparison to typical values

4. **QC Status**
   - Overall pass/fail status
   - Any QC issues or warnings

5. **Charts and Visualizations**
   - Power degradation curve
   - Environmental conditions
   - I-V curves (initial and final)

6. **Raw Data**
   - Complete measurement dataset
   - Timestamps and conditions

## Notes and Best Practices

### Module Types

- **P-type silicon:** Typically shows 1-3% LID
- **N-type silicon:** Usually exhibits < 1% LID
- **PERC cells:** May show 2-4% LID
- **Bifacial modules:** Test front side only unless specified

### Common Issues

1. **Temperature Control:** Critical for accurate results
   - Use active cooling system
   - Monitor continuously
   - Allow thermal stabilization between measurements

2. **Light Source Stability:**
   - Use class AAA solar simulator
   - Verify spectrum regularly
   - Monitor irradiance stability

3. **Measurement Timing:**
   - Be consistent with measurement intervals
   - Document any deviations
   - Avoid interrupting light exposure

### Recovery Testing

Some modules may show partial or full recovery after dark storage:
- Thermal annealing at 60°C can accelerate recovery
- Recovery indicates reversible boron-oxygen defects
- Permanent degradation indicates other mechanisms

## References

1. IEC 61215-2:2021, "Terrestrial photovoltaic (PV) modules - Design qualification and type approval - Part 2: Test procedures"

2. IEC TS 63202-1:2019, "Photovoltaic cells - Part 1: Measurement of light-induced degradation"

3. Schmidt, J., et al. (2004). "Physical understanding of light-induced degradation of crystalline silicon solar cells." Solar Energy Materials and Solar Cells.

4. Kersten, F., et al. (2011). "A new approach to prevent the negative impact of the metastable defect in boron doped CZ silicon solar cells." Solar Energy Materials and Solar Cells.

## Revision History

| Version | Date | Changes | Author |
|---------|------|---------|--------|
| 1.0.0 | 2025-11-14 | Initial release | Test Protocols Team |

---

**Document Control:**
- **Classification:** Public
- **Next Review:** 2026-11-14
- **Owner:** Test Protocols Framework
